Repository: allamaprabhuani/ht-advisor-lpbf-in718-4dmda

# HT-Advisor for LPBF Inconel 718

HT-Advisor is a research decision-support dashboard for selecting candidate heat-treatment routes for laser powder bed fused Inconel 718. The tool ranks literature-supported routes under local constraints, presents calibrated static-property estimates where available, and records the evidence needed for later fatigue and S-N curve modelling.

The app is intended for conference and research-team discussion. It is not a process qualification tool. Recommended schedules should be validated on local EOS LPBF Inconel 718 specimens before any property claim is made.

## Current Evidence State

- Curated literature sources: 36
- Local source-file hash records: 36
- Additive-manufacturing scope assessments: 36
- Registered S-N or fatigue-figure targets: 21
- Locally saved S-N figure images: 12
- Reviewed digitised S-N points: 0

The current trained model is an empirically calibrated, physics-guided parametric model for static tensile indicators. It is not a physics-informed neural network. Fatigue is treated qualitatively until reviewed S-N points, defect descriptors, surface condition, and local fatigue-test results are added.

## Traceability

The repo separates source files, curated metadata, and model-ready data:

- `ml_project/curated_data/sources.csv` lists source titles, DOI or URL, source type, and AM relevance.
- `ml_project/curated_data/source_files.csv` records local PDF filenames and SHA-256 hashes.
- `ml_project/extracted_data/corpus_scope_audit.csv` records AM-only inclusion and exclusion decisions.
- `ml_project/source_pdfs/intake_20260701_downloads_manifest.csv` maps the July intake filenames to stable local source names and hashes.
- `ml_project/data/sn_digitisation_targets.csv` registers S-N and fatigue-figure targets before point-level digitisation.
- `ml_project/data/sn_curve_points.csv` is the reviewed point-level S-N schema. It remains empty until marker-level points are digitised and checked.

Publisher PDFs and snipped figure images are intentionally local-only and ignored by Git. The repository commits source metadata, hashes, and curated evidence tables so results can be traced without redistributing publisher files.

## Run Locally

```bash
python3 -m pip install -r requirements.txt
python3 -m streamlit run ml_project/dashboard/app.py
```

For a full regeneration pass from local PDFs and curated tables:

```bash
python3 ml_project/extract_literature_data.py
python3 ml_project/scripts/build_provenance_tables.py
python3 ml_project/scripts/build_curated_seed.py
python3 ml_project/scripts/train_physics_guided_model.py
python3 ml_project/scripts/build_recommendations.py
python3 -m streamlit run ml_project/dashboard/app.py
```

## Validation

Run the repository test suite from the project root:

```bash
python3 -m pytest -q
```

The tests check recommender behavior, dashboard wording, model artifacts, evidence provenance, and the S-N digitisation schema.

## Deployment

The dashboard is deployed as a Streamlit app with `ml_project/dashboard/app.py` as the main file. See `DEPLOYMENT.md` for hosting notes.

GitHub Pages is not suitable because the app requires a Python process.

## Research Use Boundary

Appropriate claims:

- evidence-guided ranking of candidate heat-treatment classes;
- source-traceable literature and data curation;
- physics-guided static-property screening with empirical error bounds;
- documented S-N digitisation pathway for future fatigue modelling;
- local validation plan for selected heat-treatment routes.

Claims to avoid until additional data are reviewed:

- deterministic fatigue-life prediction;
- qualification of any heat-treatment route;
- fitted S-N law for the current local material;
- PINN-based fatigue prediction.

File: ml_project/data/sheet1_mechanical_raw.csv
alloy_am_orientation,heat_treatment,E_GPa,UTS_MPa,YS_MPa,elongation_pct,hardness_HV,grain_size_um,n_life_pts,R_ratio,year,ref_id,reference_url
Alloy/AM (As Build) Vertical,Treatment ,Young Modulus (GPa) ,U Tensile Stress (MPa),Yield Stress (MPa) ,Elongation %,Hardness (HV),Grain sizeØeq ± σ/2 (µm),Number of Life Data Points,R,Year,Ref,Reference
LPBF Vertical HP+ST+DA,"3h at 1163 °C and 100 Mpa --> 954 °C followed by quenching, then dual-temperature precipitation ageing at 718 °C for 8 h, followed by furnace cooling to 621 °C and holding until a combined ageing time of 18 h was achieved.",193.8,1365,1034,28.7,-,-,8,0.1,2020,[1],https://www.sciencedirect.com/science/article/pii/S0142112319304967?casa_token=VXEg8E-SxzEAAAAA:7wedWCgttp50MRn90OrVMmHcnfmmAxNGrYsX43HED3pmi0E-aMHk9DyQqbrimSSH9s2p4HlV1jk#b0160
LBPF Vertical ST+DA ,,,1434,1190,-,-,-,4,0.1,2023,[2],https://www.aerospacemanufacturinganddesign.com/article/improving-fatigue-life-of-am-components/
LBPF Vertical ST+DA ,,,1424,-,-,481,-,12,0.1,2026,[4],https://www.mdpi.com/2075-4701/16/1/57
LBPF Vertical ST+DA ,,,,,,,,,,,,https://adelpha-api.mackenzie.br/server/api/core/bitstreams/5bc5084b-f5be-4304-a348-8bbfb90b9e8e/content
LBPF Vertical ST - DA,1 h at 980C + air cool--> 8 h at 720C + furnace cool to 620C --> 8 h at 620C+Air-cooled to room temperature,180,1458,1221,6.2,,,8,0.1,,[5],https://onlinelibrary.wiley.com/doi/epdf/10.1111/ffe.14163?saml_referrer
LBPF Vertical HP+DA,"2 h of hot isostatic pressure at 1200C and 150 MPa + slow cool in HIP device --> 8 h at 720C + furnace cool to
620C --> 8 h at 620C+Air-cooled to room temperature",203,1426,1060,9.1,,,7,0.1,,[5],https://onlinelibrary.wiley.com/doi/epdf/10.1111/ffe.14163?saml_referrer
LBPF Vertical ST +DA,2 h at 1200C --> 8 h at 720C + furnace cool to 620C --> 8 h at 620C+Air-cooled to room temperature,188,1387,1076,7.5,,,5,0.1,,[5],https://onlinelibrary.wiley.com/doi/epdf/10.1111/ffe.14163?saml_referrer
LBPF Vertical ST+DA ,"980 °C for 1 h, followed by air cool (cooling rate of 100 °C/min approx.)--> Aging heat treatment at 720 °C for 8 h, furnace cool to 620 °C in 2 h, hold at 620 °C for 8 h, followed by air cool (cooling rate of 100 °C/min approx.)",-,-,-,-,-,-,6,0.1,2020,[6],https://www.sciencedirect.com/science/article/pii/S2214860420308149#abs0005
LBPF Vertical HIP+ST,"980 °C for 4 h at 100 MPa followed by rapid cooling at approx. 42 °C/min. Solution heat treatment at 980 °C for 1 h, followed by air cool (cooling rate of 100 °C/min approx.)--> Aging heat treatment at 720 °C for 8 h, furnace cool to 620 °C in 2 h, hold at 620 °C for 8 h, followed by air cool (cooling rate of 100 °C/min approx.)",-,-,-,-,-,-,6,0.1,2020,[6],https://www.sciencedirect.com/science/article/pii/S2214860420308149#abs0005
,,,,,,,,,,,7,https://hal.science/hal-04570536v1/file/SP_Effect_on_brut_FA.pdf
,,,,,,,,,,,8,file:///C:/Users/sbrs607/Downloads/Tensile_and_Low-Cycle_Fatigue_Behavior_of_Laser_Po.pdf
,,,,,,,,,,,9,https://www.sciencedirect.com/science/article/pii/S0142112319304967?casa_token=VXEg8E-SxzEAAAAA:7wedWCgttp50MRn90OrVMmHcnfmmAxNGrYsX43HED3pmi0E-aMHk9DyQqbrimSSH9s2p4HlV1jk
,,,,,,,,,,,10,https://adelpha-api.mackenzie.br/server/api/core/bitstreams/5bc5084b-f5be-4304-a348-8bbfb90b9e8e/content
,,,,,,,,,,,11,https://onlinelibrary.wiley.com/doi/epdf/10.1111/ffe.14163?saml_referrer
,,,,,,,,,,,12,https://www.researchgate.net/publication/365752663_Effect_of_annealing_treatment_on_mechanical_and_fatigue_properties_of_Inconel_718_alloy_melted_by_selective_laser_melting/fulltext/63820a9bc2cb154d292cda99/Effect-of-annealing-treatment-on-mechanical-and-fatigue-properties-of-Inconel-718-alloy-melted-by-selective-laser-melting.pdf?origin=publication_detail&_tp=eyJjb250ZXh0Ijp7ImZpcnN0UGFnZSI6Il9kaXJlY3QiLCJwYWdlIjoicHVibGljYXRpb25Eb3dubG9hZCIsInByZXZpb3VzUGFnZSI6InB1YmxpY2F0aW9uIn19
,,,,,,,,,,,13,file:///C:/Users/sbrs607/Downloads/MARINO-THESIS-2022-1.pdf
,,,,,,,,,,,,https://www.mdpi.com/2075-4701/16/1/57
,,,,,,,,,,,,https://www.sciencedirect.com/science/article/pii/S0142112325002269?casa_token=rgtL6BkJdKcAAAAA:OPDEI0vmNDd5Yp6_JXmkAR3yCbxLopKAqUSiP4fVwc0C3ua29jaPfsWN1oaX9hoTLCShQKYYe0Y#s0005
,,,,,,,,,,,fccc,https://www.sciencedirect.com/science/article/pii/S0142112322005370
,,,,,,,,,,,fatigue life at 650,https://www.sciencedirect.com/science/article/pii/S074964192400264X
,,,,,,,,,,,fatigue life at 650,https://www.sciencedirect.com/science/article/pii/S1044580323007453#bb0075
,,,,,,,,,,,fatigue life at 650,https://papers.ssrn.com/sol3/papers.cfm?abstract_id=4475191
,,,,,,,,,,,,https://hammer.purdue.edu/articles/thesis/The_High_Cycle_Fatigue_Response_Of_A_Topology_Optimized_Laser_Powder_Bed_Fusion_Inconel_718_Feature-Based_Component/30814061
